Repository: fertorm/Blue-Tech

# 🏗️ Blue Tech - Construction Materials Price Tracker

Sistema integral para el seguimiento y análisis de precios de materiales de construcción a nivel global.

## 📋 Tabla de Contenidos

- [Características](#-características)
- [Requisitos](#-requisitos)
- [Instalación](#-instalación)
- [Configuración](#️-configuración)
- [Uso](#-uso)
- [Estructura del Proyecto](#-estructura-del-proyecto)
- [Fuentes de Datos](#-fuentes-de-datos)
- [Mejoras Implementadas](#-mejoras-implementadas)
- [Contribuir](#-contribuir)
- [Licencia](#-licencia)

## ✨ Características

### Dashboard Interactivo
- 🗺️ **Visualización en mapa mundial** con códigos ISO-3
- 📊 **Gráficos comparativos** entre países y regiones
- 💱 **Conversión automática a USD** con tasas actualizadas
- 🔍 **Filtros dinámicos** por material, país y moneda
- 📈 **Análisis estadístico** con métricas clave
- 📥 **Exportación de datos** en formato CSV

### Web Scraping Robusto
- 🤖 **Scraping automatizado** de múltiples fuentes
- ✅ **Validación de datos** completa
- 💾 **Backup automático** de datos anteriores
- 📝 **Logging detallado** de todas las operaciones
- 🔄 **Manejo de errores** y reintentos
- 🧹 **Limpieza automática** de backups antiguos

### Arquitectura Mejorada
- 🎯 **Configuración centralizada** en módulo separado
- 🏗️ **Código modular** y fácil de mantener
- 📚 **Documentación completa** en cada función
- 🧪 **Preparado para testing** con estructura clara
- 🌍 **Soporte multiidioma** (ES/EN)

## 📦 Requisitos

- Python 3.8 o superior
- pip (gestor de paquetes de Python)
- 4GB RAM mínimo
- Conexión a internet (para scraping)

## 🚀 Instalación

### 1. Clonar el repositorio

```bash
git clone https://github.com/your-org/blue-tech-materials.git
cd blue-tech-materials
```

### 2. Crear entorno virtual

```bash

# Windows
python -m venv venv
venv\Scripts\activate

# Linux/Mac
python3 -m venv venv
source venv/bin/activate
```

### 4. Configurar variables de entorno

```bash

# Copiar el template
cp .env.example .env

# Editar .env con tus configuraciones
nano .env  # o usa tu editor preferido
```

### 5. Crear estructura de directorios

```bash
mkdir -p data/backups logs
```

## ⚙️ Configuración

### Variables de Entorno

El archivo `.env` contiene las siguientes configuraciones clave:

```env

# Paths
DATA_FILE=data/material_prices.csv
BACKUP_DIR=data/backups
LOG_DIR=logs

# Scraping
REQUEST_TIMEOUT=30
REQUEST_DELAY=1
MAX_RETRIES=3

# Dashboard
CACHE_TTL=3600
LOG_LEVEL=INFO
```

### Tasas de Cambio

Las tasas de cambio se actualizan regularmente en `config.py`. Para mayor precisión, considera integrar una API de tasas de cambio en tiempo real.

## 📖 Uso

### 1. Recolectar Datos (Scraping)

```bash
python material_scraper_improved.py
```

Este comando:
- ✅ Recolecta datos de todas las fuentes configuradas
- ✅ Valida y limpia los datos
- ✅ Crea backup de datos anteriores
- ✅ Guarda los resultados en `data/material_prices.csv`
- ✅ Genera logs detallados en `logs/`

### 2. Visualizar Dashboard

```bash
streamlit run material_dashboard_improved.py
```

El dashboard se abrirá automáticamente en tu navegador en:
```
http://localhost:8501
```

### 3. Programar Ejecuciones Automáticas

#### Linux/Mac (usando cron)

```bash

# Editar crontab
crontab -e

# Ejecutar scraping diariamente a las 6 AM
0 6 * * * /path/to/venv/bin/python /path/to/material_scraper_improved.py
```

#### Windows (usando Task Scheduler)

1. Abrir "Programador de tareas"
2. Crear tarea básica
3. Configurar trigger (ej: diariamente)
4. Acción: Iniciar programa
   - Programa: `C:\path\to\venv\Scripts\python.exe`
   - Argumentos: `C:\path\to\material_scraper_improved.py`

## 📁 Estructura del Proyecto

```
blue-tech-materials/
├── material_dashboard_improved.py   # Dashboard Streamlit mejorado
├── material_scraper_improved.py     # Scraper con validación y logs
├── config.py                        # Configuración centralizada
├── requirements.txt                 # Dependencias de Python
├── .env.example                     # Template de configuración
├── .gitignore                       # Archivos a ignorar en Git
├── README.md                        # Este archivo
│
├── data/                           # Datos recolectados
│   ├── material_prices.csv         # Datos actuales
│   └── backups/                    # Backups automáticos
│       └── material_prices_backup_*.csv
│
├── logs/                           # Archivos de log
│   ├── scraper.log                 # Log del scraper
│   └── app_*.log                   # Logs diarios
│
├── sources/                        # Módulos de fuentes de datos
│   ├── __init__.py
│   ├── static_data.py              # Datos estáticos
│   ├── numbeo_global.py            # Scraper de Numbeo
│   └── [future_scrapers].py        # Futuros scrapers
│
└── tests/                          # Tests unitarios (futuro)
    ├── __init__.py
    ├── test_dashboard.py
    └── test_scraper.py
```

### Error: "Data file not found"

```bash

File: master_data_grout.csv
ID_Probeta,Estructura,Fecha_Vaciado,Fecha_Rotura,Edad_Dias,Resistencia_MPa
TE-013,Aerogenerador #14,2025-12-08,2025-12-09 00:00:00,1.0,83.12
TE-014,Aerogenerador #14,2025-12-08,2025-12-09 00:00:00,1.0,83.4
TE-015,Aerogenerador #14,2025-12-08,2025-12-09 00:00:00,1.0,87.88
TE-016,Aerogenerador #14,2025-12-08,2025-12-09 00:00:00,1.0,82.92
TE-017,Aerogenerador #14,2025-12-08,2025-12-09 00:00:00,1.0,88.6
TE-018,Aerogenerador #14,2025-12-08,2025-12-11 00:00:00,3.0,97.24
TE-019,Aerogenerador #14,2025-12-08,2025-12-11 00:00:00,3.0,111.68
TE-020,Aerogenerador #14,2025-12-08,2025-12-11 00:00:00,3.0,108.96
TE-021,Aerogenerador #14,2025-12-08,2025-12-11 00:00:00,3.0,109.08
TE-022,Aerogenerador #14,2025-12-08,2025-12-11 00:00:00,3.0,106.04
TE-023,Aerogenerador #14,2025-12-08,2025-12-11 00:00:00,3.0,95.88
TE-024,Aerogenerador #14,2025-12-08,2025-12-17 00:00:00,9.0,117.44
TE-025,Aerogenerador #14,2025-12-08,2025-12-17 00:00:00,9.0,110.28
TE-026,Aerogenerador #14,2025-12-08,2025-12-17 00:00:00,9.0,121.2
TE-027,Aerogenerador #14,2025-12-08,2025-12-17 00:00:00,9.0,111.96
TE-028,Aerogenerador #14,2025-12-08,2025-12-17 00:00:00,9.0,121.48
TE-040,Aerogenerador #13,2025-12-11,2025-12-12 00:00:00,1.0,79.56
TE-041,Aerogenerador #13,2025-12-11,2025-12-12 00:00:00,1.0,79.12
TE-042,Aerogenerador #13,2025-12-11,2025-12-12 00:00:00,1.0,70.0
TE-043,Aerogenerador #13,2025-12-11,2025-12-12 00:00:00,1.0,78.0
TE-044,Aerogenerador #13,2025-12-11,2025-12-12 00:00:00,1.0,80.04
TE-045,Aerogenerador #13,2025-12-11,2025-12-15 00:00:00,4.0,115.64
TE-046,Aerogenerador #13,2025-12-11,2025-12-15 00:00:00,4.0,105.56
TE-047,Aerogenerador #13,2025-12-11,2025-12-15 00:00:00,4.0,118.48
TE-051,Aerogenerador #13,2025-12-11,2025-12-18 00:00:00,7.0,108.4
TE-052,Aerogenerador #13,2025-12-11,2025-12-18 00:00:00,7.0,108.84
TE-053,Aerogenerador #13,2025-12-11,2025-12-18 00:00:00,7.0,117.2
TE-055,Aerogenerador #13,2025-12-11,2025-12-18 00:00:00,7.0,106.28
TE-056,Aerogenerador #13,2025-12-11,2025-12-18 00:00:00,7.0,114.92
TE-059,Aerogenerador #13,2025-12-11,2026-01-08 00:00:00,28.0,127.8
TE-060,Aerogenerador #13,2025-12-11,2026-01-08 00:00:00,28.0,122.08
TE-062,Aerogenerador #13,2025-12-11,2026-01-08 00:00:00,28.0,135.84
TE-067,Aerogenerador #05,2025-12-16,2025-12-17 00:00:00,1.0,83.4
TE-068,Aerogenerador #05,2025-12-16,2025-12-17 00:00:00,1.0,89.48
TE-069,Aerogenerador #05,2025-12-16,2025-12-17 00:00:00,1.0,88.44
TE-070,Aerogenerador #05,2025-12-16,2025-12-17 00:00:00,1.0,83.28
TE-071,Aerogenerador #05,2025-12-16,2025-12-19 00:00:00,3.0,90.92
TE-072,Aerogenerador #05,2025-12-16,2025-12-19 00:00:00,3.0,91.16
TE-073,Aerogenerador #05,2025-12-16,2025-12-19 00:00:00,3.0,100.84
TE-074,Aerogenerador #05,2025-12-16,2025-12-19 00:00:00,3.0,96.76
TE-075,Aerogenerador #05,2025-12-16,2025-12-19 00:00:00,3.0,100.16
TE-076,Aerogenerador #05,2025-12-16,2025-12-23 00:00:00,7.0,109.28
TE-077,Aerogenerador #05,2025-12-16,2025-12-23 00:00:00,7.0,99.8
TE-078,Aerogenerador #05,2025-12-16,2025-12-23 00:00:00,7.0,113.72
TE-079,Aerogenerador #05,2025-12-16,2025-12-23 00:00:00,7.0,107.32
TE-080,Aerogenerador #05,2025-12-16,2025-12-23 00:00:00,7.0,104.28
TE-081,Aerogenerador #05,2025-12-16,2025-12-23 00:00:00,7.0,107.88
TE-082,Aerogenerador #05,2025-12-16,2026-01-13 00:00:00,28.0,135.48
TE-084.1,Aerogenerador #07,2025-12-19,2025-12-22 00:00:00,3.0,105.96
TE-085.1,Aerogenerador #07,2025-12-19,2025-12-22 00:00:00,3.0,86.84
TE-086.1,Aerogenerador #07,2025-12-19,2025-12-22 00:00:00,3.0,94.24
TE-087.1,Aerogenerador #07,2025-12-19,2025-12-22 00:00:00,3.0,99.04
TE-088,Aerogenerador #07,2025-12-19,2025-12-22 00:00:00,3.0,87.92
TE-089,Aerogenerador #07,2025-12-19,2025-12-29 00:00:00,10.0,106.16
TE-090,Aerogenerador #07,2025-12-19,2025-12-29 00:00:00,10.0,110.96
TE-091,Aerogenerador #07,2025-12-19,2025-12-29 00:00:00,10.0,90.76
TE-092,Aerogenerador #07,2025-12-19,2025-12-29 00:00:00,10.0,105.84
TE-093,Aerogenerador #07,2025-12-19,2025-12-29 00:00:00,10.0,114.56
TE-099,Aerogenerador #07,2025-12-19,2026-01-16 00:00:00,28.0,122.8
TE-100,Aerogenerador #07,2025-12-19,2026-01-16 00:00:00,28.0,118.68
TE-101,Aerogenerador #07,2025-12-19,2026-01-16 00:00:00,28.0,108.08
TE-102,Aerogenerador #07,2025-12-19,2026-01-16 00:00:00,28.0,124.68
TE-103,Aerogenerador #07,2025-12-19,2026-01-16 00:00:00,28.0,130.76
TE-0107,Aerogenerador #08,2025-12-22,2025-12-23 00:00:00,1.0,83.84
TE-0108,Aerogenerador #08,2025-12-22,2025-12-23 00:00:00,1.0,85.4
TE-0109,Aerogenerador #08,2025-12-22,2025-12-23 00:00:00,1.0,79.2
TE-0110,Aerogenerador #08,2025-12-22,2025-12-23 00:00:00,1.0,86.88
TE-117,Aerogenerador #08,2025-12-22,2025-12-29 00:00:00,7.0,112.0
TE-118,Aerogenerador #08,2025-12-22,2025-12-29 00:00:00,7.0,103.68
TE-119,Aerogenerador #08,2025-12-22,2025-12-29 00:00:00,7.0,90.76
TE-120,Aerogenerador #08,2025-12-22,2025-12-29 00:00:00,7.0,117.96
TE-121,Aerogenerador #08,2025-12-22,2025-12-29 00:00:00,7.0,106.6
TE-122,Aerogenerador #08,2025-12-22,2026-01-19 00:00:00,28.0,127.04
TE-123,Aerogenerador #08,2025-12-22,2026-01-19 00:00:00,28.0,122.64
TE-124,Aerogenerador #08,2025-12-22,2026-01-19 00:00:00,28.0,106.0
TE-125,Aerogenerador #08,2025-12-22,2026-01-19 00:00:00,28.0,130.88
TE-126,Aerogenerador #08,2025-12-22,2026-01-19 00:00:00,28.0,124.88
